Repository: jawkneemai/PrinterPrezz-Code-Library

# PrinterPrezz-Code-Library
Scripts for various PrinterPrezz uses

File: PrinterLogScripts/T4255_LM74_TiGr23_PF-deposition.log (part 1 of 14)


============ Logging started Monday, March 22, 2021 @ 7:50 PM ============
Logging of: DMP Deposition v36.15.13

Machine: LM 74
  Safety PLC checksums: CS: 9F18,  CP: 2C28
Job: T4255_LM74_TiGr23_PF
Material: LaserForm ® Ti6Al4VGrade23
DMP Monitoring running:    False
Process filter: ID: 0000, Hours: 297, Family: Titaniums, State: Connected
Reference pressure: 1027 mbar absolute.
User who started the job: Levi

Checklist preparation (Monday, March 22, 2021):
	Operator: Levi
	Base plate roughing: True
	RPM locked: 2
	Powder compacted: True
	Enough powder: True
	New coater installed
	 Compressed air: OK
	Loaded material batch name: <no batch tracking configured>
	Process filter: Titaninum alloys
	Preparation cycle option Feed compaction: True
	Preparation cycle option Auto prepare: False
	Preparation cycle started

Deposition options:
  Deposition from right only: False
  Keep coater at home positions: True

Logging units:
  Platform positions: µm   [B=build platform, FL=feed left, FR=feed right]
  Oxygen O2: ppm + (individual sensor readings)
  Feed rate F: %
  Coater speed: mm/s
  Blower frequency: Hz
  RPM blower speed: m/s
  Process pressure P: mbar rel
  Argon & compressed air pressures Par & Pca: bar
  Temperatures: °C

3/22/2021 7:50:40 PM L: 0001  Start layer: manually or previously deposited   B:38830  FL: 115905  FR: 112897 BlowerF: 40.00 RPMBlowerSp: setp=2.50 Tlaser: ?  P:149  O2:29.6 (PPM: 29.7 ppm, %1: 0.0 %)  Tbuild:32 Par:2.5 Pca:3.9 dPfil:7
3/22/2021 7:53:04 PM Job finished
3/22/2021 7:53:04 PM No cooling required
3/22/2021 7:53:04 PM Currently logged on user: Levi
3/22/2021 7:53:04 PM Logging completed

============ Logging stopped: Monday, March 22, 2021 @ 7:53 PM ============


============ Logging started Monday, March 22, 2021 @ 7:54 PM ============
Logging of: DMP Deposition v36.15.13

Machine: LM 74
  Safety PLC checksums: CS: 9F18,  CP: 2C28
Job: T4255_LM74_TiGr23_PF
Material: LaserForm ® Ti6Al4VGrade23
DMP Monitoring running:    False
Process filter: ID: 0000, Hours: 297, Family: Titaniums, State: Connected
Reference pressure: 1023 mbar absolute.
User who started the job: Levi

Checklist preparation (Monday, March 22, 2021):
	Operator: Levi
	Base plate roughing: True
	RPM locked: 2
	Powder compacted: True
	Enough powder: True
	New coater installed
	 Compressed air: OK
	Loaded material batch name: <no batch tracking configured>
	Process filter: Titaninum alloys
	Preparation cycle option Feed compaction: True
	Preparation cycle option Auto prepare: False
	Preparation cycle started

Deposition options:
  Deposition from right only: False
  Keep coater at home positions: True

Logging units:
  Platform positions: µm   [B=build platform, FL=feed left, FR=feed right]
  Oxygen O2: ppm + (individual sensor readings)
  Feed rate F: %
  Coater speed: mm/s
  Blower frequency: Hz
  RPM blower speed: m/s
  Process pressure P: mbar rel
  Argon & compressed air pressures Par & Pca: bar
  Temperatures: °C

3/22/2021 7:54:33 PM L: 0001  Start layer: manually or previously deposited   B:38859  FL: 115515  FR: 112507 BlowerF: 40.00 RPMBlowerSp: setp=2.50 Tlaser: 23.0  P:150  O2:10.2 (PPM: 10.1 ppm, %1: 0.0 %)  Tbuild:32 Par:2.7 Pca:3.7 dPfil:6
3/22/2021 7:56:56 PM Job finished
3/22/2021 7:56:56 PM No cooling required
3/22/2021 7:56:56 PM Currently logged on user: Levi
3/22/2021 7:56:56 PM Logging completed

============ Logging stopped: Monday, March 22, 2021 @ 7:56 PM ============


============ Logging started Monday, March 22, 2021 @ 7:59 PM ============
Logging of: DMP Deposition v36.15.13

Machine: LM 74
  Safety PLC checksums: CS: 9F18,  CP: 2C28
Job: T4255_LM74_TiGr23_PF
Material: LaserForm ® Ti6Al4VGrade23
DMP Monitoring running:    False
Process filter: ID: 0000, Hours: 298, Family: Titaniums, State: Connected
Reference pressure: 1025 mbar absolute.
User who started the job: Levi

Checklist preparation (Monday, March 22, 2021):
	Operator: Levi
	Base plate roughing: True
	RPM locked: 2
	Powder compacted: True
	Enough powder: True
	New coater installed
	 Compressed air: OK
	Loaded material batch name: <no batch tracking configured>
	Process filter: Titaninum alloys
	Preparation cycle option Feed compaction: True
	Preparation cycle option Auto prepare: False
	Preparation cycle started

Deposition options:
  Deposition from right only: False
  Keep coater at home positions: True

Logging units:
  Platform positions: µm   [B=build platform, FL=feed left, FR=feed right]
  Oxygen O2: ppm + (individual sensor readings)
  Feed rate F: %
  Coater speed: mm/s
  Blower frequency: Hz
  RPM blower speed: m/s
  Process pressure P: mbar rel
  Argon & compressed air pressures Par & Pca: bar
  Temperatures: °C

3/22/2021 7:59:28 PM L: 0002  Start layer: manually or previously deposited   B:38888  FL: 115125  FR: 112117 BlowerF: 40.00 RPMBlowerSp: setp=2.50 Tlaser: 23.4  P:150  O2:3.4 (PPM: 3.4 ppm, %1: 0.0 %)  Tbuild:34 Par:2.7 Pca:3.9 dPfil:5
3/22/2021 8:01:52 PM L: 0003  D.Tm: 6.33s  B:38948  F: 350%  FL: 115265  FR: 111767  CoaterSp:115 BlowerF: 40.00 RPMBlowerSp: setp=2.50 real=2.498 Tlaser: 21.8  P:152  O2:3.5 (PPM: 3.5 ppm, %1: 0.0 %)  Tbuild:34 Par:2.7 Pca:4.0 dPfil:31
3/22/2021 8:02:53 PM Change FeedRate from 350 to 345
3/22/2021 8:02:53 PM Change FeedRate from 345 to 340
3/22/2021 8:02:53 PM Change FeedRate from 340 to 335
3/22/2021 8:02:54 PM Change FeedRate from 335 to 330
3/22/2021 8:02:54 PM Change FeedRate from 330 to 325
3/22/2021 8:02:54 PM Change FeedRate from 325 to 320
3/22/2021 8:02:54 PM Change FeedRate from 320 to 315
3/22/2021 8:02:55 PM Change FeedRate from 315 to 310
3/22/2021 8:02:55 PM Change FeedRate from 310 to 305
3/22/2021 8:02:56 PM Change FeedRate from 305 to 300
3/22/2021 8:02:58 PM Change FeedRate from 300 to 295
3/22/2021 8:03:59 PM L: 0004  D.Tm: 6.40s  B:39008  F: 295%  FL: 114915  FR: 111907  CoaterSp:115 BlowerF: 40.00 RPMBlowerSp: setp=2.50 real=2.498 Tlaser: 22.3  P:152  O2:3.4 (PPM: 3.4 ppm, %1: 0.0 %)  Tbuild:35 Par:2.7 Pca:4.0 dPfil:32
3/22/2021 8:06:08 PM L: 0005  D.Tm: 6.38s  B:39068  F: 295%  FL: 115055  FR: 111590  CoaterSp:115 BlowerF: 40.00 RPMBlowerSp: setp=2.50 real=2.469 Tlaser: 22.4  P:153  O2:3.6 (PPM: 3.6 ppm, %1: 0.0 %)  Tbuild:35 Par:2.7 Pca:4.0 dPfil:30
3/22/2021 8:08:10 PM L: 0006  D.Tm: 6.38s  B:39128  F: 295%  FL: 114738  FR: 111730  CoaterSp:115 BlowerF: 40.00 RPMBlowerSp: setp=2.50 real=2.498 Tlaser: 22.5  P:153  O2:3.5 (PPM: 3.6 ppm, %1: 0.0 %)  Tbuild:36 Par:2.7 Pca:4.0 dPfil:33
3/22/2021 8:10:18 PM L: 0007  D.Tm: 6.36s  B:39188  F: 295%  FL: 114878  FR: 111413  CoaterSp:115 BlowerF: 40.00 RPMBlowerSp: setp=2.50 real=2.498 Tlaser: 22.5  P:154  O2:3.5 (PPM: 3.6 ppm, %1: 0.0 %)  Tbuild:37 Par:2.7 Pca:4.0 dPfil:30
3/22/2021 8:12:25 PM L: 0008  D.Tm: 6.39s  B:39248  F: 295%  FL: 114561  FR: 111553  CoaterSp:115 BlowerF: 40.00 RPMBlowerSp: setp=2.50 real=2.498 Tlaser: 22.5  P:154  O2:3.7 (PPM: 3.7 ppm, %1: 0.0 %)  Tbuild:37 Par:2.7 Pca:4.0 dPfil:31
3/22/2021 8:14:26 PM L: 0009  D.Tm: 6.33s  B:39308  F: 295%  FL: 114701  FR: 111236  CoaterSp:115 BlowerF: 40.00 RPMBlowerSp: setp=2.50 real=2.528 Tlaser: 22.6  P:154  O2:3.6 (PPM: 3.7 ppm, %1: 0.0 %)  Tbuild:37 Par:2.7 Pca:4.0 dPfil:29
3/22/2021 8:16:26 PM L: 0010  D.Tm: 6.37s  B:39368  F: 295%  FL: 114384  FR: 111376  CoaterSp:115 BlowerF: 40.00 RPMBlowerSp: setp=2.50 real=2.498 Tlaser: 22.6  P:155  O2:3.4 (PPM: 3.3 ppm, %1: 0.0 %)  Tbuild:38 Par:2.7 Pca:4.0 dPfil:32
3/22/2021 8:18:30 PM L: 0011  D.Tm: 6.34s  B:39428  F: 295%  FL: 114524  FR: 111059  CoaterSp:115 BlowerF: 40.00 RPMBlowerSp: setp=2.50 real=2.528 Tlaser: 22.6  P:155  O2:3.5 (PPM: 3.6 ppm, %1: 0.0 %)  Tbuild:39 Par:2.7 Pca:4.0 dPfil:31
3/22/2021 8:20:31 PM L: 0012  D.Tm: 6.39s  B:39488  F: 295%  FL: 114207  FR: 111199  CoaterSp:115 BlowerF: 40.00 RPMBlowerSp: setp=2.50 real=2.498 Tlaser: 22.6  P:155  O2:3.8 (PPM: 3.7 ppm, %1: 0.0 %)  Tbuild:39 Par:2.7 Pca:4.0 dPfil:31
3/22/2021 8:22:34 PM L: 0013  D.Tm: 6.31s  B:39548  F: 295%  FL: 114347  FR: 110882  CoaterSp:115 BlowerF: 40.00 RPMBlowerSp: setp=2.50 real=2.498 Tlaser: 22.6  P:155  O2:3.5 (PPM: 3.5 ppm, %1: 0.0 %)  Tbuild:40 Par:2.7 Pca:4.0 dPfil:30
3/22/2021 8:24:30 PM L: 0014  D.Tm: 6.39s  B:39608  F: 295%  FL: 114030  FR: 111022  CoaterSp:115 BlowerF: 40.00 RPMBlowerSp: setp=2.50 real=2.498 Tlaser: 22.7  P:155  O2:3.7 (PPM: 3.7 ppm, %1: 0.0 %)  Tbuild:40 Par:2.7 Pca:4.0 dPfil:31
3/22/2021 8:26:30 PM L: 0015  D.Tm: 6.32s  B:39668  F: 295%  FL: 114170  FR: 110705  CoaterSp:115 BlowerF: 40.00 RPMBlowerSp: setp=2.50 real=2.498 Tlaser: 22.6  P:155  O2:3.5 (PPM: 3.5 ppm, %1: 0.0 %)  Tbuild:40 Par:2.7 Pca:4.0 dPfil:31
3/22/2021 8:28:32 PM L: 0016  D.Tm: 6.40s  B:39728  F: 295%  FL: 113853  FR: 110845  CoaterSp:115 BlowerF: 40.00 RPMBlowerSp: setp=2.50 real=2.498 Tlaser: 22.6  P:156  O2:3.9 (PPM: 3.9 ppm, %1: 0.0 %)  Tbuild:41 Par:2.7 Pca:4.0 dPfil:31
3/22/2021 8:30:26 PM L: 0017  D.Tm: 6.31s  B:39788  F: 295%  FL: 113993  FR: 110528  CoaterSp:115 BlowerF: 40.00 RPMBlowerSp: setp=2.50 real=2.498 Tlaser: 22.7  P:156  O2:3.6 (PPM: 3.5 ppm, %1: 0.0 %)  Tbuild:42 Par:2.7 Pca:4.0 dPfil:31
3/22/2021 8:32:28 PM L: 0018  D.Tm: 6.38s  B:39848  F: 295%  FL: 113676  FR: 110668  CoaterSp:115 BlowerF: 40.00 RPMBlowerSp: setp=2.50 real=2.498 Tlaser: 22.6  P:156  O2:3.5 (PPM: 3.4 ppm, %1: 0.0 %)  Tbuild:42 Par:2.7 Pca:4.0 dPfil:31
3/22/2021 8:34:31 PM L: 0019  D.Tm: 6.31s  B:39908  F: 295%  FL: 113816  FR: 110351  CoaterSp:115 BlowerF: 40.00 RPMBlowerSp: setp=2.50 real=2.498 Tlaser: 22.6  P:156  O2:3.6 (PPM: 3.5 ppm, %1: 0.0 %)  Tbuild:42 Par:2.7 Pca:4.0 dPfil:29
3/22/2021 8:36:27 PM L: 0020  D.Tm: 6.39s  B:39968  F: 295%  FL: 113499  FR: 110491  CoaterSp:115 BlowerF: 40.00 RPMBlowerSp: setp=2.50 real=2.469 Tlaser: 22.6  P:156  O2:3.6 (PPM: 3.6 ppm, %1: 0.0 %)  Tbuild:43 Par:2.7 Pca:4.0 dPfil:30
3/22/2021 8:38:25 PM L: 0021  D.Tm: 6.33s  B:40028  F: 295%  FL: 113639  FR: 110174  CoaterSp:115 BlowerF: 40.00 RPMBlowerSp: setp=2.50 real=2.498 Tlaser: 22.6  P:156  O2:3.6 (PPM: 3.6 ppm, %1: 0.0 %)  Tbuild:43 Par:2.7 Pca:4.0 dPfil:32
3/22/2021 8:40:27 PM L: 0022  D.Tm: 6.36s  B:40088  F: 295%  FL: 113322  FR: 110314  CoaterSp:115 BlowerF: 40.00 RPMBlowerSp: setp=2.50 real=2.498 Tlaser: 22.6  P:157  O2:3.4 (PPM: 3.4 ppm, %1: 0.0 %)  Tbuild:44 Par:2.6 Pca:4.0 dPfil:30
3/22/2021 8:42:26 PM L: 0023  D.Tm: 6.31s  B:40148  F: 295%  FL: 113462  FR: 109997  CoaterSp:115 BlowerF: 40.00 RPMBlowerSp: setp=2.50 real=2.528 Tlaser: 22.6  P:157  O2:3.5 (PPM: 3.6 ppm, %1: 0.0 %)  Tbuild:43 Par:2.6 Pca:4.0 dPfil:30
3/22/2021 8:44:27 PM L: 0024  D.Tm: 6.39s  B:40208  F: 295%  FL: 113145  FR: 110137  CoaterSp:115 BlowerF: 40.00 RPMBlowerSp: setp=2.50 real=2.498 Tlaser: 22.6  P:157  O2:3.6 (PPM: 3.6 ppm, %1: 0.0 %)  Tbuild:44 Par:2.6 Pca:4.0 dPfil:31
3/22/2021 8:46:21 PM L: 0025  D.Tm: 6.34s  B:40268  F: 295%  FL: 113285  FR: 109820  CoaterSp:115 BlowerF: 40.00 RPMBlowerSp: setp=2.50 real=2.498 Tlaser: 22.6  P:157  O2:3.5 (PPM: 3.6 ppm, %1: 0.0 %)  Tbuild:44 Par:2.6 Pca:4.0 dPfil:30
3/22/2021 8:48:18 PM L: 0026  D.Tm: 6.38s  B:40328  F: 295%  FL: 112968  FR: 109960  CoaterSp:115 BlowerF: 40.00 RPMBlowerSp: setp=2.50 real=2.528 Tlaser: 22.6  P:157  O2:3.7 (PPM: 3.6 ppm, %1: 0.0 %)  Tbuild:44 Par:2.6 Pca:4.0 dPfil:30
3/22/2021 8:50:17 PM L: 0027  D.Tm: 6.32s  B:40388  F: 295%  FL: 113108  FR: 109643  CoaterSp:115 BlowerF: 40.00 RPMBlowerSp: setp=2.50 real=2.498 Tlaser: 22.6  P:157  O2:3.6 (PPM: 3.5 ppm, %1: 0.0 %)  Tbuild:45 Par:2.6 Pca:4.0 dPfil:31
3/22/2021 8:52:06 PM L: 0028  D.Tm: 6.37s  B:40448  F: 295%  FL: 112791  FR: 109783  CoaterSp:115 BlowerF: 40.00 RPMBlowerSp: setp=2.50 real=2.498 Tlaser: 22.7  P:157  O2:3.5 (PPM: 3.5 ppm, %1: 0.0 %)  Tbuild:45 Par:2.6 Pca:4.0 dPfil:30
3/22/2021 8:54:01 PM L: 0029  D.Tm: 6.33s  B:40508  F: 295%  FL: 112931  FR: 109466  CoaterSp:115 BlowerF: 40.00 RPMBlowerSp: setp=2.50 real=2.528 Tlaser: 22.6  P:157  O2:3.6 (PPM: 3.6 ppm, %1: 0.0 %)  Tbuild:45 Par:2.6 Pca:4.0 dPfil:30
3/22/2021 8:55:58 PM L: 0030  D.Tm: 6.38s  B:40568  F: 295%  FL: 112614  FR: 109606  CoaterSp:115 BlowerF: 40.00 RPMBlowerSp: setp=2.50 real=2.528 Tlaser: 22.6  P:157  O2:3.6 (PPM: 3.5 ppm, %1: 0.0 %)  Tbuild:46 Par:2.6 Pca:4.0 dPfil:32
3/22/2021 8:57:47 PM L: 0031  D.Tm: 6.34s  B:40628  F: 295%  FL: 112754  FR: 109289  CoaterSp:115 BlowerF: 40.00 RPMBlowerSp: setp=2.50 real=2.498 Tlaser: 22.7  P:157  O2:3.4 (PPM: 3.5 ppm, %1: 0.0 %)  Tbuild:46 Par:2.6 Pca:4.0 dPfil:31
3/22/2021 8:59:41 PM L: 0032  D.Tm: 6.38s  B:40688  F: 295%  FL: 112437  FR: 109429  CoaterSp:115 BlowerF: 40.00 RPMBlowerSp: setp=2.50 real=2.498 Tlaser: 22.6  P:157  O2:3.6 (PPM: 3.6 ppm, %1: 0.0 %)  Tbuild:46 Par:2.6 Pca:4.0 dPfil:32
3/22/2021 9:01:35 PM L: 0033  D.Tm: 6.31s  B:40748  F: 295%  FL: 112577  FR: 109112  CoaterSp:115 BlowerF: 40.00 RPMBlowerSp: setp=2.50 real=2.498 Tlaser: 22.6  P:157  O2:3.5 (PPM: 3.5 ppm, %1: 0.0 %)  Tbuild:46 Par:2.6 Pca:4.0 dPfil:31
3/22/2021 9:03:23 PM L: 0034  D.Tm: 6.40s  B:40808  F: 295%  FL: 112260  FR: 109252  CoaterSp:115 BlowerF: 40.00 RPMBlowerSp: setp=2.50 real=2.498 Tlaser: 22.7  P:158  O2:3.3 (PPM: 3.3 ppm, %1: 0.0 %)  Tbuild:47 Par:2.6 Pca:4.0 dPfil:31
3/22/2021 9:05:15 PM L: 0035  D.Tm: 6.34s  B:40868  F: 295%  FL: 112400  FR: 108935  CoaterSp:115 BlowerF: 40.00 RPMBlowerSp: setp=2.50 real=2.498 Tlaser: 22.7  P:158  O2:3.6 (PPM: 3.5 ppm, %1: 0.0 %)  Tbuild:47 Par:2.6 Pca:4.0 dPfil:32
3/22/2021 9:07:08 PM L: 0036  D.Tm: 6.40s  B:40928  F: 295%  FL: 112083  FR: 109075  CoaterSp:115 BlowerF: 40.00 RPMBlowerSp: setp=2.50 real=2.528 Tlaser: 22.7  P:158  O2:3.6 (PPM: 3.6 ppm, %1: 0.0 %)  Tbuild:47 Par:2.6 Pca:4.0 dPfil:31
3/22/2021 9:08:59 PM L: 0037  D.Tm: 6.31s  B:40988  F: 295%  FL: 112223  FR: 108758  CoaterSp:115 BlowerF: 40.00 RPMBlowerSp: setp=2.50 real=2.498 Tlaser: 22.7  P:158  O2:3.4 (PPM: 3.4 ppm, %1: 0.0 %)  Tbuild:47 Par:2.6 Pca:4.0 dPfil:29
3/22/2021 9:10:54 PM L: 0038  D.Tm: 6.39s  B:41048  F: 295%  FL: 111906  FR: 108898  CoaterSp:115 BlowerF: 40.00 RPMBlowerSp: setp=2.50 real=2.498 Tlaser: 22.6  P:158  O2:3.4 (PPM: 3.5 ppm, %1: 0.0 %)  Tbuild:47 Par:2.6 Pca:4.0 dPfil:32
3/22/2021 9:12:41 PM L: 0039  D.Tm: 6.33s  B:41108  F: 295%  FL: 112046  FR: 108581  CoaterSp:115 BlowerF: 40.00 RPMBlowerSp: setp=2.50 real=2.498 Tlaser: 22.8  P:158  O2:3.6 (PPM: 3.6 ppm, %1: 0.0 %)  Tbuild:48 Par:2.6 Pca:4.0 dPfil:32
3/22/2021 9:14:32 PM L: 0040  D.Tm: 6.40s  B:41168  F: 295%  FL: 111729  FR: 108721  CoaterSp:115 BlowerF: 40.00 RPMBlowerSp: setp=2.50 real=2.528 Tlaser: 22.7  P:158  O2:3.3 (PPM: 3.3 ppm, %1: 0.0 %)  Tbuild:48 Par:2.6 Pca:4.0 dPfil:32
3/22/2021 9:16:24 PM L: 0041  D.Tm: 6.31s  B:41228  F: 295%  FL: 111869  FR: 108404  CoaterSp:115 BlowerF: 40.00 RPMBlowerSp: setp=2.50 real=2.469 Tlaser: 22.7  P:158  O2:3.5 (PPM: 3.6 ppm, %1: 0.0 %)  Tbuild:48 Par:2.6 Pca:4.0 dPfil:30
3/22/2021 9:18:08 PM L: 0042  D.Tm: 6.39s  B:41288  F: 295%  FL: 111552  FR: 108544  CoaterSp:115 BlowerF: 40.00 RPMBlowerSp: setp=2.50 real=2.498 Tlaser: 22.8  P:158  O2:3.7 (PPM: 3.7 ppm, %1: 0.0 %)  Tbuild:48 Par:2.6 Pca:4.0 dPfil:32
3/22/2021 9:19:59 PM L: 0043  D.Tm: 6.32s  B:41348  F: 295%  FL: 111692  FR: 108227  CoaterSp:115 BlowerF: 40.00 RPMBlowerSp: setp=2.50 real=2.498 Tlaser: 22.7  P:158  O2:3.5 (PPM: 3.5 ppm, %1: 0.0 %)  Tbuild:49 Par:2.6 Pca:4.0 dPfil:32
3/22/2021 9:21:48 PM L: 0044  D.Tm: 6.39s  B:41408  F: 295%  FL: 111375  FR: 108367  CoaterSp:115 BlowerF: 40.00 RPMBlowerSp: setp=2.50 real=2.498 Tlaser: 22.7  P:158  O2:3.6 (PPM: 3.6 ppm, %1: 0.0 %)  Tbuild:49 Par:2.6 Pca:4.0 dPfil:30
3/22/2021 9:23:33 PM L: 0045  D.Tm: 6.32s  B:41468  F: 295%  FL: 111515  FR: 108050  CoaterSp:115 BlowerF: 40.00 RPMBlowerSp: setp=2.50 real=2.469 Tlaser: 22.8  P:158  O2:3.6 (PPM: 3.5 ppm, %1: 0.0 %)  Tbuild:49 Par:2.6 Pca:4.0 dPfil:30
3/22/2021 9:25:17 PM L: 0046  D.Tm: 6.38s  B:41528  F: 295%  FL: 111198  FR: 108190  CoaterSp:115 BlowerF: 40.00 RPMBlowerSp: setp=2.50 real=2.498 Tlaser: 22.8  P:158  O2:3.6 (PPM: 3.7 ppm, %1: 0.0 %)  Tbuild:49 Par:2.6 Pca:4.0 dPfil:31
3/22/2021 9:27:04 PM L: 0047  D.Tm: 6.32s  B:41588  F: 295%  FL: 111338  FR: 107873  CoaterSp:115 BlowerF: 40.00 RPMBlowerSp: setp=2.50 real=2.498 Tlaser: 22.7  P:158  O2:3.8 (PPM: 3.8 ppm, %1: 0.0 %)  Tbuild:49 Par:2.6 Pca:4.0 dPfil:31
3/22/2021 9:28:47 PM L: 0048  D.Tm: 6.40s  B:41648  F: 295%  FL: 111021  FR: 108013  CoaterSp:115 BlowerF: 40.00 RPMBlowerSp: setp=2.50 real=2.498 Tlaser: 22.8  P:158  O2:3.5 (PPM: 3.5 ppm, %1: 0.0 %)  Tbuild:50 Par:2.6 Pca:4.0 dPfil:31
3/22/2021 9:30:37 PM L: 0049  D.Tm: 6.32s  B:41708  F: 295%  FL: 111161  FR: 107696  CoaterSp:115 BlowerF: 40.00 RPMBlowerSp: setp=2.50 real=2.498 Tlaser: 22.7  P:158  O2:3.4 (PPM: 3.5 ppm, %1: 0.0 %)  Tbuild:50 Par:2.6 Pca:4.0 dPfil:32
3/22/2021 9:32:21 PM L: 0050  D.Tm: 6.38s  B:41768  F: 295%  FL: 110844  FR: 107836  CoaterSp:115 BlowerF: 40.00 RPMBlowerSp: setp=2.50 real=2.498 Tlaser: 22.8  P:158  O2:3.5 (PPM: 3.5 ppm, %1: 0.0 %)  Tbuild:50 Par:2.6 Pca:4.0 dPfil:30
3/22/2021 9:34:18 PM L: 0051  D.Tm: 6.33s  B:41798  F: 295%  FL: 110984  FR: 107608  CoaterSp:115 BlowerF: 40.00 RPMBlowerSp: setp=2.50 real=2.498 Tlaser: 22.7  P:158  O2:3.7 (PPM: 3.7 ppm, %1: 0.0 %)  Tbuild:50 Par:2.6 Pca:4.0 dPfil:31
3/22/2021 9:37:15 PM L: 0052  D.Tm: 6.40s  B:41828  F: 295%  FL: 110756  FR: 107748  CoaterSp:115 BlowerF: 40.00 RPMBlowerSp: setp=2.50 real=2.498 Tlaser: 21.3  P:158  O2:3.5 (PPM: 3.5 ppm, %1: 0.0 %)  Tbuild:50 Par:2.6 Pca:4.0 dPfil:31
3/22/2021 9:41:55 PM L: 0053  D.Tm: 6.34s  B:41858  F: 295%  FL: 110896  FR: 107520  CoaterSp:115 BlowerF: 40.00 RPMBlowerSp: setp=2.50 real=2.498 Tlaser: 21.4  P:158  O2:3.5 (PPM: 3.5 ppm, %1: 0.0 %)  Tbuild:50 Par:2.6 Pca:4.0 dPfil:32
3/22/2021 9:45:10 PM L: 0054  D.Tm: 6.39s  B:41888  F: 295%  FL: 110668  FR: 107660  CoaterSp:115 BlowerF: 40.00 RPMBlowerSp: setp=2.50 real=2.528 Tlaser: 21.1  P:158  O2:3.3 (PPM: 3.3 ppm, %1: 0.0 %)  Tbuild:50 Par:2.6 Pca:4.0 dPfil:32
3/22/2021 9:49:39 PM L: 0055  D.Tm: 6.31s  B:41918  F: 295%  FL: 110808  FR: 107432  CoaterSp:115 BlowerF: 40.00 RPMBlowerSp: setp=2.50 real=2.498 Tlaser: 21.4  P:158  O2:3.5 (PPM: 3.5 ppm, %1: 0.0 %)  Tbuild:49 Par:2.5 Pca:4.0 dPfil:31
3/22/2021 9:52:28 PM L: 0056  D.Tm: 6.39s  B:41948  F: 295%  FL: 110580  FR: 107572  CoaterSp:115 BlowerF: 40.00 RPMBlowerSp: setp=2.50 real=2.498 Tlaser: 21.6  P:158  O2:3.4 (PPM: 3.4 ppm, %1: 0.0 %)  Tbuild:49 Par:2.5 Pca:4.0 dPfil:31
3/22/2021 9:56:35 PM L: 0057  D.Tm: 6.32s  B:41978  F: 295%  FL: 110720  FR: 107344  CoaterSp:115 BlowerF: 40.00 RPMBlowerSp: setp=2.50 real=2.498 Tlaser: 21.8  P:158  O2:3.6 (PPM: 3.5 ppm, %1: 0.0 %)  Tbuild:49 Par:2.5 Pca:4.0 dPfil:31
3/22/2021 9:59:34 PM L: 0058  D.Tm: 6.38s  B:42008  F: 295%  FL: 110492  FR: 107484  CoaterSp:115 BlowerF: 40.00 RPMBlowerSp: setp=2.50 real=2.528 Tlaser: 21.7  P:158  O2:3.5 (PPM: 3.6 ppm, %1: 0.0 %)  Tbuild:49 Par:2.5 Pca:4.0 dPfil:30
3/22/2021 10:03:52 PM L: 0059  D.Tm: 6.32s  B:42038  F: 295%  FL: 110632  FR: 107256  CoaterSp:115 BlowerF: 40.00 RPMBlowerSp: setp=2.50 real=2.498 Tlaser: 21.8  P:158  O2:3.5 (PPM: 3.5 ppm, %1: 0.0 %)  Tbuild:49 Par:2.5 Pca:4.0 dPfil:31
3/22/2021 10:07:00 PM L: 0060  D.Tm: 6.37s  B:42068  F: 295%  FL: 110404  FR: 107396  CoaterSp:115 BlowerF: 40.00 RPMBlowerSp: setp=2.50 real=2.528 Tlaser: 21.7  P:158  O2:3.5 (PPM: 3.5 ppm, %1: 0.0 %)  Tbuild:49 Par:2.5 Pca:4.0 dPfil:30
3/22/2021 10:11:06 PM L: 0061  D.Tm: 6.33s  B:42098  F: 295%  FL: 110544  FR: 107168  CoaterSp:115 BlowerF: 40.00 RPMBlowerSp: setp=2.50 real=2.498 Tlaser: 21.8  P:158  O2:3.6 (PPM: 3.6 ppm, %1: 0.0 %)  Tbuild:49 Par:2.5 Pca:4.0 dPfil:30
3/22/2021 10:14:20 PM L: 0062  D.Tm: 6.37s  B:42128  F: 295%  FL: 110316  FR: 107308  CoaterSp:115 BlowerF: 40.00 RPMBlowerSp: setp=2.50 real=2.498 Tlaser: 21.8  P:158  O2:3.6 (PPM: 3.6 ppm, %1: 0.0 %)  Tbuild:49 Par:2.5 Pca:4.0 dPfil:31
3/22/2021 10:18:29 PM L: 0063  D.Tm: 6.32s  B:42158  F: 295%  FL: 110456  FR: 107080  CoaterSp:115 BlowerF: 40.00 RPMBlowerSp: setp=2.50 real=2.498 Tlaser: 21.9  P:158  O2:3.3 (PPM: 3.4 ppm, %1: 0.0 %)  Tbuild:49 Par:2.5 Pca:4.0 dPfil:30
3/22/2021 10:21:40 PM L: 0064  D.Tm: 6.38s  B:42188  F: 295%  FL: 110228  FR: 107220  CoaterSp:115 BlowerF: 40.00 RPMBlowerSp: setp=2.50 real=2.498 Tlaser: 21.9  P:158  O2:3.5 (PPM: 3.6 ppm, %1: 0.0 %)  Tbuild:49 Par:2.5 Pca:4.0 dPfil:31
3/22/2021 10:25:49 PM L: 0065  D.Tm: 6.33s  B:42218  F: 295%  FL: 110368  FR: 106992  CoaterSp:115 BlowerF: 40.00 RPMBlowerSp: setp=2.50 real=2.498 Tlaser: 21.9  P:158  O2:3.3 (PPM: 3.3 ppm, %1: 0.0 %)  Tbuild:49 Par:2.5 Pca:4.0 dPfil:31
3/22/2021 10:29:11 PM L: 0066  D.Tm: 6.38s  B:42248  F: 295%  FL: 110140  FR: 107132  CoaterSp:115 BlowerF: 40.00 RPMBlowerSp: setp=2.50 real=2.498 Tlaser: 21.8  P:158  O2:3.5 (PPM: 3.5 ppm, %1: 0.0 %)  Tbuild:49 Par:2.5 Pca:4.0 dPfil:30
3/22/2021 10:33:15 PM L: 0067  D.Tm: 6.31s  B:42278  F: 295%  FL: 110280  FR: 106904  CoaterSp:115 BlowerF: 40.00 RPMBlowerSp: setp=2.50 real=2.498 Tlaser: 21.9  P:158  O2:3.6 (PPM: 3.7 ppm, %1: 0.0 %)  Tbuild:49 Par:2.5 Pca:4.0 dPfil:32
3/22/2021 10:36:37 PM L: 0068  D.Tm: 6.38s  B:42308  F: 295%  FL: 110052  FR: 107044  CoaterSp:115 BlowerF: 40.00 RPMBlowerSp: setp=2.50 real=2.498 Tlaser: 21.9  P:158  O2:3.5 (PPM: 3.5 ppm, %1: 0.0 %)  Tbuild:49 Par:2.5 Pca:4.0 dPfil:32
3/22/2021 10:41:08 PM L: 0069  D.Tm: 6.32s  B:42338  F: 295%  FL: 110192  FR: 106816  CoaterSp:115 BlowerF: 40.00 RPMBlowerSp: setp=2.50 real=2.498 Tlaser: 21.7  P:158  O2:3.6 (PPM: 3.6 ppm, %1: 0.0 %)  Tbuild:49 Par:2.5 Pca:4.0 dPfil:31
3/22/2021 10:44:44 PM L: 0070  D.Tm: 6.41s  B:42368  F: 295%  FL: 109964  FR: 106956  CoaterSp:115 BlowerF: 40.00 RPMBlowerSp: setp=2.50 real=2.498 Tlaser: 21.8  P:158  O2:3.4 (PPM: 3.4 ppm, %1: 0.0 %)  Tbuild:49 Par:2.5 Pca:4.0 dPfil:32
3/22/2021 10:49:03 PM L: 0071  D.Tm: 6.35s  B:42398  F: 295%  FL: 110104  FR: 106728  CoaterSp:115 BlowerF: 40.00 RPMBlowerSp: setp=2.50 real=2.498 Tlaser: 21.9  P:158  O2:3.7 (PPM: 3.7 ppm, %1: 0.0 %)  Tbuild:49 Par:2.5 Pca:4.0 dPfil:31
3/22/2021 10:52:51 PM L: 0072  D.Tm: 6.37s  B:42428  F: 295%  FL: 109876  FR: 106868  CoaterSp:115 BlowerF: 40.00 RPMBlowerSp: setp=2.50 real=2.498 Tlaser: 21.7  P:158  O2:3.5 (PPM: 3.5 ppm, %1: 0.0 %)  Tbuild:49 Par:2.5 Pca:4.0 dPfil:32
3/22/2021 10:57:19 PM L: 0073  D.Tm: 6.32s  B:42458  F: 295%  FL: 110016  FR: 106640  CoaterSp:115 BlowerF: 40.00 RPMBlowerSp: setp=2.50 real=2.498 Tlaser: 21.8  P:158  O2:3.5 (PPM: 3.5 ppm, %1: 0.0 %)  Tbuild:49 Par:2.5 Pca:4.0 dPfil:31
3/22/2021 11:01:06 PM L: 0074  D.Tm: 6.39s  B:42488  F: 295%  FL: 109788  FR: 106780  CoaterSp:115 BlowerF: 40.00 RPMBlowerSp: setp=2.50 real=2.528 Tlaser: 21.8  P:158  O2:3.6 (PPM: 3.7 ppm, %1: 0.0 %)  Tbuild:49 Par:2.5 Pca:4.0 dPfil:30
3/22/2021 11:05:31 PM L: 0075  D.Tm: 6.32s  B:42518  F: 295%  FL: 109928  FR: 106552  CoaterSp:115 BlowerF: 40.00 RPMBlowerSp: setp=2.50 real=2.498 Tlaser: 21.8  P:158  O2:3.6 (PPM: 3.5 ppm, %1: 0.0 %)  Tbuild:49 Par:2.5 Pca:4.0 dPfil:31
3/22/2021 11:09:15 PM L: 0076  D.Tm: 6.37s  B:42548  F: 295%  FL: 109700  FR: 106692  CoaterSp:115 BlowerF: 40.00 RPMBlowerSp: setp=2.50 real=2.498 Tlaser: 21.9  P:158  O2:3.7 (PPM: 3.6 ppm, %1: 0.0 %)  Tbuild:49 Par:2.5 Pca:4.0 dPfil:31
3/22/2021 11:13:35 PM L: 0077  D.Tm: 6.34s  B:42578  F: 295%  FL: 109840  FR: 106464  CoaterSp:115 BlowerF: 40.00 RPMBlowerSp: setp=2.50 real=2.498 Tlaser: 21.9  P:158  O2:3.5 (PPM: 3.5 ppm, %1: 0.0 %)  Tbuild:49 Par:2.5 Pca:4.0 dPfil:32
3/22/2021 11:17:23 PM L: 0078  D.Tm: 6.38s  B:42608  F: 295%  FL: 109612  FR: 106604  CoaterSp:115 BlowerF: 40.00 RPMBlowerSp: setp=2.50 real=2.498 Tlaser: 21.9  P:159  O2:3.5 (PPM: 3.6 ppm, %1: 0.0 %)  Tbuild:49 Par:2.5 Pca:4.0 dPfil:32
3/22/2021 11:21:50 PM L: 0079  D.Tm: 6.33s  B:42638  F: 295%  FL: 109752  FR: 106376  CoaterSp:115 BlowerF: 40.00 RPMBlowerSp: setp=2.50 real=2.498 Tlaser: 21.9  P:159  O2:3.6 (PPM: 3.6 ppm, %1: 0.0 %)  Tbuild:49 Par:2.5 Pca:4.0 dPfil:29
3/22/2021 11:25:44 PM L: 0080  D.Tm: 6.39s  B:42668  F: 295%  FL: 109524  FR: 106516  CoaterSp:115 BlowerF: 40.00 RPMBlowerSp: setp=2.50 real=2.528 Tlaser: 21.9  P:159  O2:3.4 (PPM: 3.3 ppm, %1: 0.0 %)  Tbuild:50 Par:2.5 Pca:4.0 dPfil:30
3/22/2021 11:30:22 PM L: 0081  D.Tm: 6.31s  B:42698  F: 295%  FL: 109664  FR: 106288  CoaterSp:115 BlowerF: 40.00 RPMBlowerSp: setp=2.50 real=2.498 Tlaser: 21.8  P:158  O2:3.5 (PPM: 3.5 ppm, %1: 0.0 %)  Tbuild:49 Par:2.5 Pca:4.0 dPfil:31
3/22/2021 11:34:13 PM L: 0082  D.Tm: 6.38s  B:42728  F: 295%  FL: 109436  FR: 106428  CoaterSp:115 BlowerF: 40.00 RPMBlowerSp: setp=2.50 real=2.469 Tlaser: 22.0  P:159  O2:3.6 (PPM: 3.6 ppm, %1: 0.0 %)  Tbuild:49 Par:2.5 Pca:4.0 dPfil:30
3/22/2021 11:38:36 PM L: 0083  D.Tm: 6.32s  B:42758  F: 295%  FL: 109576  FR: 106200  CoaterSp:115 BlowerF: 40.00 RPMBlowerSp: setp=2.50 real=2.498 Tlaser: 21.9  P:159  O2:3.5 (PPM: 3.6 ppm, %1: 0.0 %)  Tbuild:49 Par:2.5 Pca:4.0 dPfil:31
3/22/2021 11:42:40 PM L: 0084  D.Tm: 6.39s  B:42788  F: 295%  FL: 109348  FR: 106340  CoaterSp:115 BlowerF: 40.00 RPMBlowerSp: setp=2.50 real=2.498 Tlaser: 21.9  P:158  O2:3.8 (PPM: 3.8 ppm, %1: 0.0 %)  Tbuild:49 Par:2.5 Pca:4.0 dPfil:30
3/22/2021 11:47:10 PM L: 0085  D.Tm: 6.39s  B:42818  F: 295%  FL: 109488  FR: 106112  CoaterSp:115 BlowerF: 40.00 RPMBlowerSp: setp=2.50 real=2.498 Tlaser: 21.9  P:158  O2:3.5 (PPM: 3.5 ppm, %1: 0.0 %)  Tbuild:49 Par:2.5 Pca:4.0 dPfil:30
3/22/2021 11:51:22 PM L: 0086  D.Tm: 6.37s  B:42848  F: 295%  FL: 109260  FR: 106252  CoaterSp:115 BlowerF: 40.00 RPMBlowerSp: setp=2.50 real=2.528 Tlaser: 21.9  P:158  O2:3.4 (PPM: 3.4 ppm, %1: 0.0 %)  Tbuild:49 Par:2.5 Pca:4.0 dPfil:30
3/22/2021 11:56:04 PM L: 0087  D.Tm: 6.33s  B:42878  F: 295%  FL: 109400  FR: 106024  CoaterSp:115 BlowerF: 40.00 RPMBlowerSp: setp=2.50 real=2.528 Tlaser: 21.8  P:158  O2:3.6 (PPM: 3.6 ppm, %1: 0.0 %)  Tbuild:49 Par:2.5 Pca:4.0 dPfil:32
3/23/2021 12:00:24 AM L: 0088  D.Tm: 6.39s  B:42908  F: 295%  FL: 109172  FR: 106164  CoaterSp:115 BlowerF: 40.00 RPMBlowerSp: setp=2.50 real=2.498 Tlaser: 21.8  P:158  O2:3.4 (PPM: 3.5 ppm, %1: 0.0 %)  Tbuild:50 Par:2.5 Pca:4.0 dPfil:31
3/23/2021 12:05:04 AM L: 0089  D.Tm: 6.32s  B:42938  F: 295%  FL: 109312  FR: 105936  CoaterSp:115 BlowerF: 40.00 RPMBlowerSp: setp=2.50 real=2.498 Tlaser: 21.8  P:158  O2:3.7 (PPM: 3.6 ppm, %1: 0.0 %)  Tbuild:50 Par:2.5 Pca:4.0 dPfil:32
3/23/2021 12:09:20 AM L: 0090  D.Tm: 6.39s  B:42968  F: 295%  FL: 109084  FR: 106076  CoaterSp:115 BlowerF: 40.00 RPMBlowerSp: setp=2.50 real=2.528 Tlaser: 21.9  P:158  O2:3.5 (PPM: 3.6 ppm, %1: 0.0 %)  Tbuild:50 Par:2.5 Pca:4.0 dPfil:32
3/23/2021 12:14:04 AM L: 0091  D.Tm: 6.33s  B:42998  F: 295%  FL: 109224  FR: 105848  CoaterSp:115 BlowerF: 40.00 RPMBlowerSp: setp=2.50 real=2.498 Tlaser: 21.8  P:158  O2:3.4 (PPM: 3.4 ppm, %1: 0.0 %)  Tbuild:50 Par:2.5 Pca:4.0 dPfil:32
3/23/2021 12:18:44 AM L: 0092  D.Tm: 6.37s  B:43028  F: 295%  FL: 108996  FR: 105988  CoaterSp:115 BlowerF: 40.00 RPMBlowerSp: setp=2.50 real=2.528 Tlaser: 21.7  P:158  O2:3.3 (PPM: 3.3 ppm, %1: 0.0 %)  Tbuild:50 Par:2.5 Pca:4.0 dPfil:30
3/23/2021 12:23:42 AM L: 0093  D.Tm: 6.33s  B:43058  F: 295%  FL: 109136  FR: 105760  CoaterSp:115 BlowerF: 40.00 RPMBlowerSp: setp=2.50 real=2.498 Tlaser: 21.8  P:158  O2:3.6 (PPM: 3.7 ppm, %1: 0.0 %)  Tbuild:50 Par:2.5 Pca:4.0 dPfil:31
3/23/2021 12:28:13 AM L: 0094  D.Tm: 6.39s  B:43088  F: 295%  FL: 108908  FR: 105900  CoaterSp:115 BlowerF: 40.00 RPMBlowerSp: setp=2.50 real=2.498 Tlaser: 21.8  P:158  O2:3.5 (PPM: 3.4 ppm, %1: 0.0 %)  Tbuild:49 Par:2.5 Pca:4.0 dPfil:32
3/23/2021 12:33:19 AM L: 0095  D.Tm: 6.34s  B:43118  F: 295%  FL: 109048  FR: 105672  CoaterSp:115 BlowerF: 40.00 RPMBlowerSp: setp=2.50 real=2.498 Tlaser: 21.7  P:158  O2:3.7 (PPM: 3.7 ppm, %1: 0.0 %)  Tbuild:50 Par:2.5 Pca:4.0 dPfil:31
3/23/2021 12:38:02 AM L: 0096  D.Tm: 6.38s  B:43148  F: 295%  FL: 108820  FR: 105812  CoaterSp:115 BlowerF: 40.00 RPMBlowerSp: setp=2.50 real=2.528 Tlaser: 21.8  P:158  O2:3.6 (PPM: 3.6 ppm, %1: 0.0 %)  Tbuild:49 Par:2.5 Pca:4.0 dPfil:31
3/23/2021 12:42:44 AM L: 0097  D.Tm: 6.31s  B:43178  F: 295%  FL: 108960  FR: 105584  CoaterSp:115 BlowerF: 40.00 RPMBlowerSp: setp=2.50 real=2.498 Tlaser: 22.0  P:158  O2:3.5 (PPM: 3.5 ppm, %1: 0.0 %)  Tbuild:49 Par:2.5 Pca:4.0 dPfil:30
3/23/2021 12:47:18 AM L: 0098  D.Tm: 6.38s  B:43208  F: 295%  FL: 108732  FR: 105724  CoaterSp:115 BlowerF: 40.00 RPMBlowerSp: setp=2.50 real=2.498 Tlaser: 21.9  P:158  O2:3.6 (PPM: 3.6 ppm, %1: 0.0 %)  Tbuild:50 Par:2.5 Pca:4.0 dPfil:30
3/23/2021 12:52:10 AM L: 0099  D.Tm: 6.32s  B:43238  F: 295%  FL: 108872  FR: 105496  CoaterSp:115 BlowerF: 40.00 RPMBlowerSp: setp=2.50 real=2.498 Tlaser: 21.9  P:157  O2:3.6 (PPM: 3.5 ppm, %1: 0.0 %)  Tbuild:50 Par:2.5 Pca:4.0 dPfil:31
3/23/2021 12:56:35 AM L: 0100  D.Tm: 6.36s  B:43268  F: 295%  FL: 108644  FR: 105636  CoaterSp:115 BlowerF: 40.00 RPMBlowerSp: setp=2.50 real=2.528 Tlaser: 22.0  P:158  O2:3.6 (PPM: 3.7 ppm, %1: 0.0 %)  Tbuild:49 Par:2.5 Pca:4.0 dPfil:31
3/23/2021 1:01:30 AM L: 0101  D.Tm: 6.31s  B:43298  F: 295%  FL: 108784  FR: 105408  CoaterSp:115 BlowerF: 40.00 RPMBlowerSp: setp=2.50 real=2.498 Tlaser: 21.9  P:158  O2:3.6 (PPM: 3.5 ppm, %1: 0.0 %)  Tbuild:50 Par:2.5 Pca:4.0 dPfil:31
3/23/2021 1:06:02 AM L: 0102  D.Tm: 6.36s  B:43328  F: 295%  FL: 108556  FR: 105548  CoaterSp:115 BlowerF: 40.00 RPMBlowerSp: setp=2.50 real=2.528 Tlaser: 22.0  P:158  O2:3.6 (PPM: 3.5 ppm, %1: 0.0 %)  Tbuild:50 Par:2.5 Pca:4.0 dPfil:31
3/23/2021 1:10:52 AM L: 0103  D.Tm: 6.31s  B:43358  F: 295%  FL: 108696  FR: 105320  CoaterSp:115 BlowerF: 40.00 RPMBlowerSp: setp=2.50 real=2.498 Tlaser: 22.0  P:158  O2:3.5 (PPM: 3.5 ppm, %1: 0.0 %)  Tbuild:50 Par:2.5 Pca:4.0 dPfil:30
3/23/2021 1:15:31 AM L: 0104  D.Tm: 6.37s  B:43388  F: 295%  FL: 108468  FR: 105460  CoaterSp:115 BlowerF: 40.00 RPMBlowerSp: setp=2.50 real=2.498 Tlaser: 22.0  P:157  O2:3.6 (PPM: 3.6 ppm, %1: 0.0 %)  Tbuild:50 Par:2.5 Pca:4.0 dPfil:30
3/23/2021 1:20:34 AM L: 0105  D.Tm: 6.33s  B:43418  F: 295%  FL: 108608  FR: 105232  CoaterSp:115 BlowerF: 40.00 RPMBlowerSp: setp=2.50 real=2.498 Tlaser: 21.9  P:158  O2:3.5 (PPM: 3.5 ppm, %1: 0.0 %)  Tbuild:50 Par:2.5 Pca:4.0 dPfil:30
3/23/2021 1:25:24 AM L: 0106  D.Tm: 6.38s  B:43448  F: 295%  FL: 108380  FR: 105372  CoaterSp:115 BlowerF: 40.00 RPMBlowerSp: setp=2.50 real=2.498 Tlaser: 21.8  P:157  O2:3.5 (PPM: 3.5 ppm, %1: 0.0 %)  Tbuild:50 Par:2.5 Pca:4.0 dPfil:31
3/23/2021 1:30:39 AM L: 0107  D.Tm: 6.31s  B:43478  F: 295%  FL: 108520  FR: 105144  CoaterSp:115 BlowerF: 40.00 RPMBlowerSp: setp=2.50 real=2.498 Tlaser: 21.8  P:157  O2:3.5 (PPM: 3.5 ppm, %1: 0.0 %)  Tbuild:50 Par:2.5 Pca:4.0 dPfil:32
3/23/2021 1:35:22 AM L: 0108  D.Tm: 6.37s  B:43508  F: 295%  FL: 108292  FR: 105284  CoaterSp:115 BlowerF: 40.00 RPMBlowerSp: setp=2.50 real=2.498 Tlaser: 21.9  P:157  O2:3.6 (PPM: 3.5 ppm, %1: 0.0 %)  Tbuild:50 Par:2.5 Pca:4.0 dPfil:30
3/23/2021 1:40:38 AM L: 0109  D.Tm: 6.31s  B:43538  F: 295%  FL: 108432  FR: 105056  CoaterSp:115 BlowerF: 40.00 RPMBlowerSp: setp=2.50 real=2.498 Tlaser: 21.8  P:157  O2:3.5 (PPM: 3.4 ppm, %1: 0.0 %)  Tbuild:50 Par:2.5 Pca:4.0 dPfil:29
3/23/2021 1:45:33 AM L: 0110  D.Tm: 6.39s  B:43568  F: 295%  FL: 108204  FR: 105196  CoaterSp:115 BlowerF: 40.00 RPMBlowerSp: setp=2.50 real=2.498 Tlaser: 21.9  P:157  O2:3.5 (PPM: 3.6 ppm, %1: 0.0 %)  Tbuild:50 Par:2.5 Pca:4.0 dPfil:31
3/23/2021 1:50:37 AM L: 0111  D.Tm: 6.33s  B:43598  F: 295%  FL: 108344  FR: 104968  CoaterSp:115 BlowerF: 40.00 RPMBlowerSp: setp=2.50 real=2.498 Tlaser: 21.9  P:157  O2:3.5 (PPM: 3.5 ppm, %1: 0.0 %)  Tbuild:50 Par:2.5 Pca:4.0 dPfil:30
3/23/2021 1:55:33 AM L: 0112  D.Tm: 6.41s  B:43628  F: 295%  FL: 108116  FR: 105108  CoaterSp:115 BlowerF: 40.00 RPMBlowerSp: setp=2.50 real=2.498 Tlaser: 21.9  P:158  O2:3.5 (PPM: 3.6 ppm, %1: 0.0 %)  Tbuild:50 Par:2.5 Pca:4.0 dPfil:31
3/23/2021 2:00:37 AM L: 0113  D.Tm: 6.34s  B:43658  F: 295%  FL: 108256  FR: 104880  CoaterSp:115 BlowerF: 40.00 RPMBlowerSp: setp=2.50 real=2.498 Tlaser: 22.0  P:157  O2:3.5 (PPM: 3.5 ppm, %1: 0.0 %)  Tbuild:50 Par:2.5 Pca:4.0 dPfil:30
3/23/2021 2:05:24 AM L: 0114  D.Tm: 6.38s  B:43688  F: 295%  FL: 108028  FR: 105020  CoaterSp:115 BlowerF: 40.00 RPMBlowerSp: setp=2.50 real=2.528 Tlaser: 22.0  P:157  O2:3.5 (PPM: 3.6 ppm, %1: 0.0 %)  Tbuild:51 Par:2.5 Pca:4.0 dPfil:30
3/23/2021 2:10:26 AM L: 0115  D.Tm: 6.32s  B:43718  F: 295%  FL: 108168  FR: 104792  CoaterSp:115 BlowerF: 40.00 RPMBlowerSp: setp=2.50 real=2.528 Tlaser: 22.0  P:157  O2:3.6 (PPM: 3.5 ppm, %1: 0.0 %)  Tbuild:50 Par:2.5 Pca:4.0 dPfil:31
3/23/2021 2:15:20 AM L: 0116  D.Tm: 6.41s  B:43748  F: 295%  FL: 107940  FR: 104932  CoaterSp:115 BlowerF: 40.00 RPMBlowerSp: setp=2.50 real=2.498 Tlaser: 22.0  P:157  O2:3.5 (PPM: 3.4 ppm, %1: 0.0 %)  Tbuild:50 Par:2.5 Pca:4.0 dPfil:31
3/23/2021 2:20:32 AM L: 0117  D.Tm: 6.31s  B:43778  F: 295%  FL: 108080  FR: 104704  CoaterSp:115 BlowerF: 40.00 RPMBlowerSp: setp=2.50 real=2.469 Tlaser: 21.9  P:157  O2:3.5 (PPM: 3.6 ppm, %1: 0.0 %)  Tbuild:51 Par:2.5 Pca:4.0 dPfil:31
3/23/2021 2:25:31 AM L: 0118  D.Tm: 6.39s  B:43808  F: 295%  FL: 107852  FR: 104844  CoaterSp:115 BlowerF: 40.00 RPMBlowerSp: setp=2.50 real=2.498 Tlaser: 21.9  P:157  O2:3.4 (PPM: 3.4 ppm, %1: 0.0 %)  Tbuild:51 Par:2.5 Pca:4.0 dPfil:32
3/23/2021 2:30:35 AM L: 0119  D.Tm: 6.32s  B:43838  F: 295%  FL: 107992  FR: 104616  CoaterSp:115 BlowerF: 40.00 RPMBlowerSp: setp=2.50 real=2.498 Tlaser: 22.0  P:157  O2:3.6 (PPM: 3.6 ppm, %1: 0.0 %)  Tbuild:51 Par:2.5 Pca:4.0 dPfil:31
3/23/2021 2:35:37 AM L: 0120  D.Tm: 6.40s  B:43868  F: 295%  FL: 107764  FR: 104756  CoaterSp:115 BlowerF: 40.00 RPMBlowerSp: setp=2.50 real=2.498 Tlaser: 22.0  P:157  O2:3.5 (PPM: 3.6 ppm, %1: 0.0 %)  Tbuild:51 Par:2.5 Pca:4.0 dPfil:31
3/23/2021 2:40:58 AM L: 0121  D.Tm: 6.32s  B:43898  F: 295%  FL: 107904  FR: 104528  CoaterSp:115 BlowerF: 40.00 RPMBlowerSp: setp=2.50 real=2.498 Tlaser: 21.9  P:157  O2:3.7 (PPM: 3.7 ppm, %1: 0.0 %)  Tbuild:51 Par:2.5 Pca:4.0 dPfil:30
3/23/2021 2:45:48 AM L: 0122  D.Tm: 6.37s  B:43928  F: 295%  FL: 107676  FR: 104668  CoaterSp:115 BlowerF: 40.00 RPMBlowerSp: setp=2.50 real=2.498 Tlaser: 22.0  P:157  O2:3.5 (PPM: 3.5 ppm, %1: 0.0 %)  Tbuild:51 Par:2.5 Pca:4.0 dPfil:30
3/23/2021 2:51:11 AM L: 0123  D.Tm: 6.33s  B:43958  F: 295%  FL: 107816  FR: 104440  CoaterSp:115 BlowerF: 40.00 RPMBlowerSp: setp=2.50 real=2.528 Tlaser: 21.9  P:157  O2:3.5 (PPM: 3.5 ppm, %1: 0.0 %)  Tbuild:51 Par:2.5 Pca:4.0 dPfil:30
3/23/2021 2:56:12 AM L: 0124  D.Tm: 6.39s  B:43988  F: 295%  FL: 107588  FR: 104580  CoaterSp:115 BlowerF: 40.00 RPMBlowerSp: setp=2.50 real=2.498 Tlaser: 22.0  P:157  O2:3.1 (PPM: 3.1 ppm, %1: 0.0 %)  Tbuild:51 Par:2.5 Pca:4.0 dPfil:31
3/23/2021 3:01:28 AM L: 0125  D.Tm: 6.32s  B:44018  F: 295%  FL: 107728  FR: 104352  CoaterSp:115 BlowerF: 40.00 RPMBlowerSp: setp=2.50 real=2.498 Tlaser: 22.0  P:157  O2:3.5 (PPM: 3.4 ppm, %1: 0.0 %)  Tbuild:51 Par:2.5 Pca:4.0 dPfil:30
3/23/2021 3:06:39 AM L: 0126  D.Tm: 6.37s  B:44048  F: 295%  FL: 107500  FR: 104492  CoaterSp:115 BlowerF: 40.00 RPMBlowerSp: setp=2.50 real=2.498 Tlaser: 21.9  P:157  O2:3.7 (PPM: 3.7 ppm, %1: 0.0 %)  Tbuild:51 Par:2.5 Pca:4.0 dPfil:31
3/23/2021 3:11:59 AM L: 0127  D.Tm: 6.32s  B:44078  F: 295%  FL: 107640  FR: 104264  CoaterSp:115 BlowerF: 40.00 RPMBlowerSp: setp=2.50 real=2.498 Tlaser: 22.0  P:157  O2:3.6 (PPM: 3.6 ppm, %1: 0.0 %)  Tbuild:51 Par:2.5 Pca:4.0 dPfil:31
3/23/2021 3:17:09 AM L: 0128  D.Tm: 6.38s  B:44108  F: 295%  FL: 107412  FR: 104404  CoaterSp:115 BlowerF: 40.00 RPMBlowerSp: setp=2.50 real=2.498 Tlaser: 22.0  P:157  O2:3.5 (PPM: 3.4 ppm, %1: 0.0 %)  Tbuild:51 Par:2.5 Pca:4.0 dPfil:30
3/23/2021 3:22:36 AM L: 0129  D.Tm: 6.38s  B:44138  F: 295%  FL: 107552  FR: 104176  CoaterSp:115 BlowerF: 40.00 RPMBlowerSp: setp=2.50 real=2.528 Tlaser: 22.0  P:157  O2:3.4 (PPM: 3.4 ppm, %1: 0.0 %)  Tbuild:51 Par:2.5 Pca:4.0 dPfil:31
3/23/2021 3:27:53 AM L: 0130  D.Tm: 6.39s  B:44168  F: 295%  FL: 107324  FR: 104316  CoaterSp:115 BlowerF: 40.00 RPMBlowerSp: setp=2.50 real=2.469 Tlaser: 21.9  P:157  O2:3.5 (PPM: 3.5 ppm, %1: 0.0 %)  Tbuild:51 Par:2.5 Pca:4.0 dPfil:31
3/23/2021 3:33:33 AM L: 0131  D.Tm: 6.33s  B:44198  F: 295%  FL: 107464  FR: 104088  CoaterSp:115 BlowerF: 40.00 RPMBlowerSp: setp=2.50 real=2.498 Tlaser: 21.9  P:157  O2:3.5 (PPM: 3.5 ppm, %1: 0.0 %)  Tbuild:51 Par:2.5 Pca:4.0 dPfil:31
3/23/2021 3:39:02 AM L: 0132  D.Tm: 6.37s  B:44228  F: 295%  FL: 107236  FR: 104228  CoaterSp:115 BlowerF: 40.00 RPMBlowerSp: setp=2.50 real=2.498 Tlaser: 21.9  P:157  O2:3.5 (PPM: 3.5 ppm, %1: 0.0 %)  Tbuild:51 Par:2.5 Pca:4.0 dPfil:31
3/23/2021 3:44:38 AM L: 0133  D.Tm: 6.33s  B:44258  F: 295%  FL: 107376  FR: 104000  CoaterSp:115 BlowerF: 40.00 RPMBlowerSp: setp=2.50 real=2.498 Tlaser: 21.9  P:157  O2:3.5 (PPM: 3.5 ppm, %1: 0.0 %)  Tbuild:51 Par:2.5 Pca:4.0 dPfil:31
3/23/2021 3:50:06 AM L: 0134  D.Tm: 6.37s  B:44288  F: 295%  FL: 107148  FR: 104140  CoaterSp:115 BlowerF: 40.00 RPMBlowerSp: setp=2.50 real=2.498 Tlaser: 21.9  P:157  O2:3.6 (PPM: 3.6 ppm, %1: 0.0 %)  Tbuild:51 Par:2.5 Pca:4.0 dPfil:31
3/23/2021 3:55:53 AM L: 0135  D.Tm: 6.33s  B:44318  F: 295%  FL: 107288  FR: 103912  CoaterSp:115 BlowerF: 40.00 RPMBlowerSp: setp=2.50 real=2.498 Tlaser: 21.9  P:157  O2:3.5 (PPM: 3.5 ppm, %1: 0.0 %)  Tbuild:51 Par:2.5 Pca:4.0 dPfil:31
3/23/2021 4:01:10 AM L: 0136  D.Tm: 6.39s  B:44348  F: 295%  FL: 107060  FR: 104052  CoaterSp:115 BlowerF: 40.00 RPMBlowerSp: setp=2.50 real=2.498 Tlaser: 22.0  P:157  O2:3.4 (PPM: 3.4 ppm, %1: 0.0 %)  Tbuild:51 Par:2.5 Pca:4.0 dPfil:31
3/23/2021 4:06:57 AM L: 0137  D.Tm: 6.32s  B:44378  F: 295%  FL: 107200  FR: 103824  CoaterSp:115 BlowerF: 40.00 RPMBlowerSp: setp=2.50 real=2.498 Tlaser: 21.9  P:156  O2:3.4 (PPM: 3.5 ppm, %1: 0.0 %)  Tbuild:51 Par:2.5 Pca:4.0 dPfil:30
3/23/2021 4:12:21 AM L: 0138  D.Tm: 6.38s  B:44408  F: 295%  FL: 106972  FR: 103964  CoaterSp:115 BlowerF: 40.00 RPMBlowerSp: setp=2.50 real=2.498 Tlaser: 21.9  P:157  O2:3.4 (PPM: 3.5 ppm, %1: 0.0 %)  Tbuild:51 Par:2.5 Pca:4.0 dPfil:32
3/23/2021 4:17:50 AM L: 0139  D.Tm: 6.33s  B:44438  F: 295%  FL: 107112  FR: 103736  CoaterSp:115 BlowerF: 40.00 RPMBlowerSp: setp=2.50 real=2.498 Tlaser: 22.0  P:156  O2:3.5 (PPM: 3.5 ppm, %1: 0.0 %)  Tbuild:51 Par:2.5 Pca:4.0 dPfil:31
3/23/2021 4:23:05 AM L: 0140  D.Tm: 6.37s  B:44468  F: 295%  FL: 106884  FR: 103876  CoaterSp:115 BlowerF: 40.00 RPMBlowerSp: setp=2.50 real=2.498 Tlaser: 22.0  P:156  O2:3.6 (PPM: 3.6 ppm, %1: 0.0 %)  Tbuild:51 Par:2.5 Pca:4.0 dPfil:32
3/23/2021 4:28:34 AM L: 0141  D.Tm: 6.32s  B:44498  F: 295%  FL: 107024  FR: 103648  CoaterSp:115 BlowerF: 40.00 RPMBlowerSp: setp=2.50 real=2.498 Tlaser: 22.0  P:156  O2:3.5 (PPM: 3.6 ppm, %1: 0.0 %)  Tbuild:51 Par:2.5 Pca:4.0 dPfil:30
3/23/2021 4:33:53 AM L: 0142  D.Tm: 6.39s  B:44528  F: 295%  FL: 106796  FR: 103788  CoaterSp:115 BlowerF: 40.00 RPMBlowerSp: setp=2.50 real=2.498 Tlaser: 22.0  P:156  O2:3.3 (PPM: 3.3 ppm, %1: 0.0 %)  Tbuild:51 Par:2.5 Pca:4.0 dPfil:32
3/23/2021 4:39:31 AM L: 0143  D.Tm: 6.34s  B:44558  F: 295%  FL: 106936  FR: 103560  CoaterSp:115 BlowerF: 40.00 RPMBlowerSp: setp=2.50 real=2.498 Tlaser: 22.0  P:156  O2:3.5 (PPM: 3.5 ppm, %1: 0.0 %)  Tbuild:51 Par:2.5 Pca:4.0 dPfil:30
3/23/2021 4:44:45 AM L: 0144  D.Tm: 6.38s  B:44588  F: 295%  FL: 106708  FR: 103700  CoaterSp:115 BlowerF: 40.00 RPMBlowerSp: setp=2.50 real=2.498 Tlaser: 22.1  P:156  O2:3.4 (PPM: 3.4 ppm, %1: 0.0 %)  Tbuild:51 Par:2.5 Pca:4.0 dPfil:31
3/23/2021 4:50:22 AM L: 0145  D.Tm: 6.33s  B:44618  F: 295%  FL: 106848  FR: 103472  CoaterSp:115 BlowerF: 40.00 RPMBlowerSp: setp=2.50 real=2.498 Tlaser: 22.0  P:156  O2:3.7 (PPM: 3.7 ppm, %1: 0.0 %)  Tbuild:51 Par:2.5 Pca:4.0 dPfil:31
3/23/2021 4:55:49 AM L: 0146  D.Tm: 6.38s  B:44648  F: 295%  FL: 106620  FR: 103612  CoaterSp:115 BlowerF: 40.00 RPMBlowerSp: setp=2.50 real=2.498 Tlaser: 22.0  P:156  O2:3.4 (PPM: 3.4 ppm, %1: 0.0 %)  Tbuild:51 Par:2.5 Pca:4.0 dPfil:31
3/23/2021 5:01:16 AM L: 0147  D.Tm: 6.32s  B:44678  F: 295%  FL: 106760  FR: 103384  CoaterSp:115 BlowerF: 40.00 RPMBlowerSp: setp=2.50 real=2.498 Tlaser: 22.0  P:156  O2:3.6 (PPM: 3.5 ppm, %1: 0.0 %)  Tbuild:51 Par:2.5 Pca:4.0 dPfil:31
